Repository: MisterFraer228/alloys_db_v_pro

File: alloys_db.json (part 1 of 14)
[
    {
        "name": "ЭИ617 (ХН70ВМТЮ)",
        "group": "Высоколегированные сплавы (Высочка)",
        "description": "Раздел: Высочка. Лопаточный никелевый сплав.",
        "composition": {
            "Ni": [
                61.5,
                76.4
            ],
            "Cr": [
                13.0,
                16.0
            ],
            "W": [
                5.0,
                7.0
            ],
            "Mo": [
                2.0,
                4.0
            ],
            "Al": [
                1.7,
                2.3
            ],
            "Ti": [
                1.8,
                2.3
            ],
            "Fe": [
                0.0,
                5.0
            ],
            "Mn": [
                0.0,
                0.5
            ],
            "Si": [
                0.0,
                0.7
            ],
            "C": [
                0.0,
                0.12
            ]
        }
    },
    {
        "name": "Сталь Р18",
        "group": "Инструментальные стали",
        "description": "Тип: Быстрорежущая сталь. Высокое содержание вольфрама.",
        "composition": {
            "W": [
                15.5,
                18.5
            ],
            "Cr": [
                3.8,
                4.4
            ],
            "V": [
                1.0,
                1.4
            ],
            "C": [
                0.73,
                0.83
            ],
            "Fe": [
                70.0,
                78.0
            ]
        }
    },
    {
        "name": "Сталь Р6М5",
        "group": "Инструментальные стали",
        "description": "Тип: Быстрорежущая сталь. Самая массовая (вольфрам + молибден).",
        "composition": {
            "W": [
                5.5,
                6.5
            ],
            "Mo": [
                4.8,
                5.3
            ],
            "Cr": [
                3.8,
                4.4
            ],
            "V": [
                1.7,
                2.1
            ],
            "C": [
                0.82,
                0.9
            ],
            "Fe": [
                80.0,
                83.0
            ]
        }
    },
    {
        "name": "Сталь Р12",
        "group": "Инструментальные стали",
        "description": "Тип: Быстрорежущая сталь. Промежуточный вольфрамовый сплав.",
        "composition": {
            "W": [
                11.5,
                13.0
            ],
            "Cr": [
                3.8,
                4.4
            ],
            "V": [
                1.5,
                1.9
            ],
            "C": [
                0.8,
                0.9
            ],
            "Fe": [
                75.0,
                80.0
            ]
        }
    },
    {
        "name": "Сталь Р12Ф2К8М3",
        "group": "Инструментальные стали",
        "description": "Тип: Кобальтовая быстрорежущая сталь для тяжелых условий.",
        "composition": {
            "W": [
                11.5,
                12.5
            ],
            "Co": [
                7.5,
                8.5
            ],
            "Mo": [
                3.2,
                3.8
            ],
            "Cr": [
                3.6,
                4.2
            ],
            "V": [
                1.8,
                2.2
            ],
            "C": [
                0.95,
                1.05
            ],
            "Fe": [
                65.0,
                70.0
            ]
        }
    },
    {
        "name": "Сталь Р9М4К8",
        "group": "Инструментальные стали",
        "description": "Тип: Быстрорежущая кобальто-молибденовая сталь.",
        "composition": {
            "Co": [
                7.5,
                8.5
            ],
            "W": [
                8.5,
                10.0
            ],
            "Mo": [
                3.8,
                4.3
            ],
            "Cr": [
                3.8,
                4.4
            ],
            "V": [
                2.0,
                2.4
            ],
            "C": [
                0.95,
                1.05
            ],
            "Fe": [
                68.0,
                73.0
            ]
        }
    },
    {
        "name": "Сталь Р9",
        "group": "Инструментальные стали",
        "description": "Тип: Вольфрамовая быстрорежущая сталь.",
        "composition": {
            "W": [
                8.5,
                10.0
            ],
            "Cr": [
                3.8,
                4.4
            ],
            "V": [
                2.0,
                2.4
            ],
            "C": [
                0.85,
                0.95
            ],
            "Fe": [
                80.0,
                84.0
            ]
        }
    },
    {
        "name": "Сталь Р3М3",
        "group": "Инструментальные стали",
        "description": "Тип: Экономнолегированная быстрорежущая сталь.",
        "composition": {
            "W": [
                2.5,
                3.5
            ],
            "Mo": [
                2.5,
                3.5
            ],
            "Cr": [
                3.8,
                4.4
            ],
            "V": [
                1.2,
                1.7
            ],
            "C": [
                0.95,
                1.05
            ],
            "Fe": [
                85.0,
                88.0
            ]
        }
    },
    {
        "name": "ЭИ868 (ХН60ВТ)",
        "group": "Высоколегированные сплавы (Высочка)",
        "description": "Раздел: Высочка. Жаропрочный никелевый сплав с высоким вольфрамом.",
        "composition": {
            "Ni": [
                55.0,
                62.0
            ],
            "Cr": [
                23.5,
                26.5
            ],
            "W": [
                13.0,
                16.0
            ],
            "Ti": [
                0.3,
                0.7
            ],
            "Fe": [
                0.1,
                4.0
            ]
        }
    },
    {
        "name": "ЭИ435 (ХН78Т)",
        "group": "Высоколегированные сплавы (Высочка)",
        "description": "Раздел: Высочка. Никелевый сплав для камер сгорания.",
        "composition": {
            "Ni": [
                75.0,
                81.0
            ],
            "Cr": [
                19.0,
                22.0
            ],
            "Ti": [
                0.15,
                0.35
            ],
            "Fe": [
                0.1,
                6.0
            ]
        }
    },
    {
        "name": "ЭИ437 (ХН77ТЮР)",
        "group": "Высоколегированные сплавы (Высочка)",
        "description": "Раздел: Высочка. Никелевый сплав дисперсионного твердения.",
        "composition": {
            "Ni": [
                70.0,
                78.0
            ],
            "Cr": [
                19.0,
                22.0
            ],
            "Ti": [
                2.4,
                2.8
            ],
            "Al": [
                0.6,
                1.0
            ]
        }
    },
    {
        "name": "ЭП708 (ХН62ВМЮТ)",
        "group": "Высоколегированные сплавы (Высочка)",
        "description": "Раздел: Высочка. Никелевый сплав высокой жаропрочности.",
        "composition": {
            "Ni": [
                60.0,
                67.0
            ],
            "Cr": [
                18.0,
                20.0
            ],
            "W": [
                4.5,
                6.0
            ],
            "Mo": [
                4.0,
                5.2
            ],
            "Al": [
                1.7,
                2.3
            ],
            "Ti": [
                1.0,
                1.4
            ]
        }
    },
    {
        "name": "ЭП648 (ХН50ВМТЮБ)",
        "group": "Высоколегированные сплавы (Высочка)",
        "description": "Раздел: Высочка. Сложнолегированный никелевый сплав.",
        "composition": {
            "Ni": [
                47.0,
                52.0
            ],
            "Cr": [
                32.0,
                35.0
            ],
            "W": [
                4.3,
                5.5
            ],
            "Mo": [
                2.3,
                3.3
            ],
            "Ti": [
                0.5,
                1.1
            ],
            "Al": [
                0.5,
                1.1
            ],
            "Nb": [
                0.5,
                1.5
            ]
        }
    },
    {
        "name": "ВХ4Л",
        "group": "Высоколегированные сплавы (Высочка)",
        "description": "Раздел: Высочка. Литейный хромовый сплав.",
        "composition": {
            "Cr": [
                85.0,
                90.0
            ],
            "W": [
                3.5,
                4.5
            ],
            "V": [
                0.1,
                0.4
            ],
            "Ti": [
                0.1,
                0.4
            ],
            "Fe": [
                0.1,
                1.5
            ]
        }
    },
    {
        "name": "ВЖЛ14",
        "group": "Высоколегированные сплавы (Высочка)",
        "description": "Раздел: Высочка. Литейный жаропрочный сплав на никелевой основе.",
        "composition": {
            "Ni": [
                55.0,
                62.0
            ],
            "Cr": [
                11.5,
                13.5
            ],
            "Co": [
                9.0,
                11.0
            ],
            "W": [
                4.5,
                5.5
            ],
            "Mo": [
                3.5,
                4.5
            ],
            "Al": [
                4.2,
                4.9
            ],
            "Ti": [
                4.2,
                4.9
            ]
        }
    },
    {
        "name": "ЭИ787 (ХН35ВТЮ)",
        "group": "Высоколегированные сплавы (Высочка)",
        "description": "Раздел: Высочка. Железоникелевый сплав.",
        "composition": {
            "Fe": [
                38.0,
                45.0
            ],
            "Ni": [
                34.0,
                38.0
            ],
            "Cr": [
                14.0,
                16.0
            ],
            "W": [
                2.8,
                3.5
            ],
            "Ti": [
                2.4,
                3.2
            ],
            "Al": [
                0.7,
                1.2
            ]
        }
    },
    {
        "name": "ЭИ612 (ХН35ВТ)",
        "group": "Высоколегированные сплавы (Высочка)",
        "description": "Раздел: Высочка. Железоникелевый жаропрочный сплав.",
        "composition": {
            "Fe": [
                45.0,
                52.0
            ],
            "Ni": [
                34.0,
                38.0
            ],
            "Cr": [
                14.0,
                16.0
            ],
            "W": [
                2.8,
                3.5
            ],
            "Ti": [
                1.1,
                1.5
            ]
        }
    },
    {
        "name": "ЭИ703 (ХН38ВТ)",
        "group": "Высоколегированные сплавы (Высочка)",
        "description": "Раздел: Высочка. Никель-хром-железистый деформируемый сплав.",
        "composition": {
            "Fe": [
                35.0,
                42.0
            ],
            "Ni": [
                35.0,
                39.0
            ],
            "Cr": [
                20.0,
                23.0
            ],
            "W": [
                2.5,
                3.5
            ],
            "Ti": [
                0.7,
                1.1
            ]
        }
    },
    {
        "name": "ЭИ698 (ХН73МБТЮ)",
        "group": "Высоколегированные сплавы (Высочка)",
        "description": "Раздел: Высочка. Высоколегированный никелевый сплав.",
        "composition": {
            "Ni": [
                70.0,
                75.0
            ],
            "Cr": [
                14.0,
                16.0
            ],
            "Mo": [
                2.8,
                3.5
            ],
            "Nb": [
                1.8,
                2.2
            ],
            "Ti": [
                2.2,
                2.8
            ],
            "Al": [
                1.3,
                1.7
            ]
        }
    },
    {
        "name": "ЭП199 (ХН56ВМТЮ)",
        "group": "Высоколегированные сплавы (Высочка)",
        "description": "Раздел: Высочка. Конструкционный никелевый сплав.",
        "composition": {
            "Ni": [
                52.0,
                58.0
            ],
            "Cr": [
                19.0,
                22.0
            ],
            "W": [
                4.5,
                5.5
            ],
            "Mo": [
                4.0,
                5.5
            ],
            "Al": [
                1.1,
                1.6
            ],
            "Ti": [
                2.0,
                2.6
            ]
        }
    },
    {
        "name": "ЭП202 (ХН67МВТЮ)",
        "group": "Высоколегированные сплавы (Высочка)",
        "description": "Раздел: Высочка. Деформируемый сплав на никелевой основе.",
        "composition": {
            "Ni": [
                63.0,
                70.0
            ],
            "Cr": [
                17.0,
                20.0
            ],
            "Mo": [
                4.0,
                5.0
            ],
            "W": [
                4.0,
                5.0
            ],
            "Al": [
                1.0,
                1.5
            ],
            "Ti": [
                2.2,
                2.8
            ]
        }
    },
    {
        "name": "ЭП741 (ХН51КВМТЮБ)",
        "group": "Высоколегированные сплавы (Высочка)",
        "description": "Раздел: Высочка. Никель-кобальтовый жаропрочный сплав.",
        "composition": {
            "Ni": [
                48.0,
                53.0
            ],
            "Co": [
                8.0,
                10.0
            ],
            "Cr": [
                12.0,
                14.0
            ],
            "Mo": [
                3.5,
                4.5
            ],
            "W": [
                5.0,
                6.0
            ],
            "Al": [
                3.2,
                3.8
            ],
            "Ti": [
                3.2,
                3.8
            ],
            "Nb": [
                1.8,
                2.2
            ]
        }
    },
    {
        "name": "ЭП742 (ХН62БМКТЮ)",
        "group": "Высоколегированные сплавы (Высочка)",
        "description": "Раздел: Высочка. Сложнолегированный никелевый сплав высокой прочности.",
        "composition": {
            "Ni": [
                58.0,
                64.0
            ],
            "Cr": [
                13.0,
                15.0
            ],
            "Co": [
                9.0,
                11.0
            ],
            "Mo": [
                4.5,
                5.5
            ],
            "Nb": [
                2.4,
                3.2
            ],
            "Ti": [
                2.4,
                3.2
            ],
            "Al": [
                1.5,
                2.0
            ]
        }
    },
    {
        "name": "ЖС6К",
        "group": "Высоколегированные сплавы (Высочка)",
        "description": "Раздел: Высочка. Литейный жаропрочный никелевый сплав лопаток.",
        "composition": {
            "Ni": [
                60.0,
                68.0
            ],
            "Cr": [
                10.5,
                12.5
            ],
            "Co": [
                4.0,
                5.5
            ],
            "W": [
                4.5,
                5.5
            ],
            "Mo": [
                3.5,
                4.5
            ],
            "Al": [
                5.0,
                6.0
            ],
            "Ti": [
                2.5,
                3.2
            ]
        }
    },
    {
        "name": "ЖС32",
        "group": "Высоколегированные сплавы (Высочка)",
        "description": "Раздел: Высочка. Монокристаллический никелевый сплав с танталом.",
        "composition": {
            "Ni": [
                62.0,
                68.0
            ],
            "Cr": [
                4.0,
                6.0
            ],
            "Co": [
                8.0,
                10.0
            ],
            "W": [
                8.0,
                9.5
            ],
            "Mo": [
                1.0,
                2.0
            ],
            "Al": [
                5.6,
                6.4
            ],
            "Ta": [
                3.5,
                4.5
            ]
        }
    },
    {
        "name": "ЖС6У",
        "group": "Высоколегированные сплавы (Высочка)",
        "description": "Раздел: Высочка. Литейный никелевый сплав с высоким вольфрамом и кобальтом.",
        "composition": {
            "Ni": [
                58.0,
                65.0
            ],
            "Cr": [
                8.0,
                9.5
            ],
            "Co": [
                9.0,
                10.5
            ],
            "W": [
                9.5,
                11.0
            ],
            "Mo": [
                1.2,
                2.4
            ],
            "Al": [
                5.1,
                6.0
            ],
            "Ti": [
                2.0,
                2.9
            ],
            "Nb": [
                0.8,
                1.2
            ]
        }
    },
    {
        "name": "ВЖЛ12У",
        "group": "Высоколегированные сплавы (Высочка)",
        "description": "Раздел: Высочка. Литейный жаропрочный сплав.",
        "composition": {
            "Ni": [
                56.0,
                63.0
            ],
            "Cr": [
                8.5,
                10.5
            ],
            "Co": [
                9.0,
                11.0
            ],
            "W": [
                6.0,
                7.5
            ],
            "Mo": [
                2.0,
                3.5
            ],
            "Al": [
                5.1,
                6.0
            ],
            "Ti": [
                2.0,
                3.0
            ],
            "Nb": [
                1.0,
                2.0
            ]
        }
    },
    {
        "name": "ЭП567, ЭП760 (ХН65МВ, У)",
        "group": "Высоколегированные сплавы (Высочка)",
        "description": "Раздел: Высочка. Высококоррозионностойкий никель-молибденовый сплав.",
        "composition": {
            "Ni": [
                62.0,
                68.0
            ],
            "Mo": [
                14.5,
                16.5
            ],
            "Cr": [
                14.5,
                16.5
            ],
            "W": [
                3.0,
                4.5
            ],
            "Fe": [
                0.1,
                3.0
            ]
        }
    },
    {
        "name": "ЭП693 (ХН68МВКТЮР)",
        "group": "Высоколегированные сплавы (Высочка)",
        "description": "Раздел: Высочка. Никелевый сплав с кобальтом.",
        "composition": {
            "Ni": [
                64.0,
                70.0
            ],
            "Cr": [
                13.5,
                16.0
            ],
            "Co": [
                8.0,
                10.0
            ],
            "Mo": [
                3.3,
                4.2
            ],
            "W": [
                3.3,
                4.2
            ],
            "Al": [
                1.3,
                1.7
            ],
            "Ti": [
                2.3,
                2.9
            ]
        }
    },
    {
        "name": "ЭП747 (ХН45Ю)",
        "group": "Высоколегированные сплавы (Высочка)",
        "description": "Раздел: Высочка. Железоникелевый жаростойкий сплав.",
        "composition": {
            "Fe": [
                43.0,
                50.0
            ],
            "Ni": [
                44.0,
                46.0
            ],
            "Cr": [
                15.0,
                17.0
            ],
            "Al": [
                2.7,
                3.4
            ]
        }
    },
    {
        "name": "ЭИ652 (ХН70Ю)",
        "group": "Высоколегированные сплавы (Высочка)",
        "description": "Раздел: Высочка. Никелевый сплав высокой окалиностойкости.",
        "composition": {
            "Ni": [
                68.0,
                74.0
            ],
            "Cr": [
                26.0,
                29.0
            ],
            "Al": [
                2.8,
                3.5
            ]
        }
    },
    {
        "name": "ЭИ598 (ХН70МВТЮБ)",
        "group": "Высоколегированные сплавы (Высочка)",
        "description": "Раздел: Высочка. Никелевый сплав с ниобием.",
        "composition": {
            "Ni": [
                65.0,
                70.0
            ],
            "Cr": [
                15.0,
                18.0
            ],
            "W": [
                4.5,
                5.5
            ],
            "Mo": [
                2.8,
                3.5
            ],
            "Ti": [
                2.1,
                2.6
            ],
            "Al": [
                1.4,
                1.9
            ],
            "Nb": [
                0.8,
                1.5
            ]
        }
    },
    {
        "name": "ЭИ893 (ХН65ВМТЮ)",
        "group": "Высоколегированные сплавы (Высочка)",
        "description": "Раздел: Высочка. Конструкционный жаропрочный сплав.",
        "composition": {
            "Ni": [
                62.0,
                67.0
            ],
            "Cr": [
                15.0,
                18.0
            ],
            "W": [
                8.5,
                10.0
            ],
            "Mo": [
                3.5,
                4.5
            ],
            "Ti": [
                1.2,
                1.6
            ],
            "Al": [
                0.9,
                1.4
            ]
        }
    },
    {
        "name": "ЭИ602 (ХН75МБТЮ)",
        "group": "Высоколегированные сплавы (Высочка)",
        "description": "Раздел: Высочка. Хромоникелевый сплав с жаропрочными свойствами.",
        "composition": {
            "Ni": [
                72.0,
                78.0
            ],
            "Cr": [
                19.0,
                22.0
            ],
            "Mo": [
                1.8,
                2.8
            ],
            "Nb": [
                0.8,
                1.5
            ],
            "Ti": [
                0.3,
                0.7
            ],
            "Al": [
                0.3,
                0.7
            ]
        }
    },
    {
        "name": "ЭП718 (ХН45МВТЮБР)",
        "group": "Высоколегированные сплавы (Высочка)",
        "description": "Раздел: Высочка. Никелевый сплав сложного легирования.",
        "composition": {
            "Ni": [
                43.0,
                47.0
            ],
            "Cr": [
                14.0,
                16.0
            ],
            "Mo": [
                4.0,
                5.2
            ],
            "W": [
                2.5,
                3.5
            ],
            "Nb": [
                1.0,
                1.5
            ],
            "Ti": [
                1.9,
                2.5
            ]
        }
    },
    {
        "name": "ЭП670 (ХН32Т)",
        "group": "Высоколегированные сплавы (Высочка)",
        "description": "Раздел: Высочка. Железоникелевый сплав с титаном.",
        "composition": {
            "Fe": [
                48.0,
                54.0
            ],
            "Ni": [
                30.0,
                34.0
            ],
            "Cr": [
                19.0,
                22.0
            ],
            "Ti": [
                0.2,
                0.6
            ]
        }
    },
    {
        "name": "ЭП164 (Х15Н24В4Т)",
        "group": "Высоколегированные сплавы (Высочка)",
        "description": "Раздел: Высочка. Аустенитный жаропрочный сплав.",
        "composition": {
            "Fe": [
                50.0,
                56.0
            ],
            "Ni": [
                22.0,
                25.0
            ],
            "Cr": [
                14.0,
                16.0
            ],
            "W": [
                3.8,
                4.5
            ],
            "Ti": [
                1.1,
                1.5
            ]
        }
    },
    {
        "name": "ЭП33 (10Х11Н23Т3МР)",
        "group": "Высоколегированные сплавы (Высочка)",
        "description": "Раздел: Высочка. Железоникелевый сплав.",
        "composition": {
            "Fe": [
                48.0,
                54.0
            ],
            "Ni": [
                21.0,
                24.0
            ],
            "Cr": [
                10.0,
                12.0
            ],
            "Ti": [
                2.6,
                3.2
            ],
            "Mo": [
                1.0,
                1.5
            ]
        }
    },
    {
        "name": "ЭИ696 (10Х11Н20Т3Р)",
        "group": "Высоколегированные сплавы (Высочка)",
        "description": "Раздел: Высочка. Аустенитная сталь с титаном и бором.",
        "composition": {
            "Fe": [
                52.0,
                58.0
            ],
            "Ni": [
                18.0,
                21.0
            ],
            "Cr": [
                10.0,
                12.0
            ],
            "Ti": [
                2.6,
                3.2
            ],
            "Al": [
                0.4,
                0.8
            ]
        }
    },
    {
        "name": "ЭП678 (03Х11Н10М2Т)",
        "group": "Высоколегированные сплавы (Высочка)",
        "description": "Раздел: Высочка. Мартенситно-стареющая нержавеющая сталь.",
        "composition": {
            "Fe": [
                72.0,
                76.0
            ],
            "Ni": [
                9.5,
                11.0
            ],
            "Cr": [
                10.0,
                11.5
            ],
            "Mo": [
                1.7,
                2.3
            ],
            "Ti": [
                0.8,
                1.3
            ]
        }
    },
    {
        "name": "ЭП410 (Х15Н5Д2Т)",
        "group": "Высоколегированные сплавы (Высочка)",
        "description": "Раздел: Высочка. Коррозионностойкая высокопрочная сталь.",
        "composition": {
            "Fe": [
                73.0,
                78.0
            ],
            "Cr": [
                14.0,
                16.0
            ],
            "Ni": [
                4.5,
                5.5
            ],
            "Cu": [
                1.8,
                2.5
            ],
            "Ti": [
                0.1,
                0.4
            ]
        }
    },
    {
        "name": "ДИ-52 (03Х11Н8М2Ф)",
        "group": "Высоколегированные сплавы (Высочка)",
        "description": "Раздел: Высочка. Высокопрочный конструкционный сплав.",
        "composition": {
            "Fe": [
                74.0,
                78.0
            ],
            "Cr": [
                10.5,
                12.0
            ],
            "Ni": [
                7.5,
                8.5
            ],
            "Mo": [
                1.7,
                2.3
            ],
            "V": [
                0.1,
                0.4
            ]
        }
    },
    {
        "name": "49КФ",
        "group": "Высоколегированные сплавы (Высочка)",
        "description": "Раздел: Высочка. Прецизионный магнитно-мягкий сплав кобальта и железа.",
        "composition": {
            "Co": [
                48.0,
                50.0
            ],
            "Fe": [
                48.0,
                50.0
            ],
            "V": [
                1.5,
                2.2
            ]
        }
    },
    {
        "name": "29НК, Ковар",
        "group": "Высоколегированные сплавы (Высочка)",
        "description": "Раздел: Высочка. Сплав с заданным ТКЛР для спаев со стеклом.",
        "composition": {
            "Fe": [
                52.0,
                55.0
            ],
            "Ni": [
                28.5,
                29.5
            ],
            "Co": [
                17.0,
                18.0
            ]
        }
    },
    {
        "name": "Инконель 625 пруток",
        "group": "Нержавеющая сталь",
        "description": "Раздел: Нержавейка. Высоконикелевый сплав с молибденом и ниобием.",
        "composition": {
            "Ni": [
                58.0,
                63.0
            ],
            "Cr": [
                20.0,
                23.0
            ],
            "Mo": [
                8.0,
                10.0
            ],
            "Nb": [
                3.15,
                4.15
            ],
            "Fe": [
                1.0,
                5.0
            ]
        }
    },
    {
        "name": "Инконель 718 пруток",
        "group": "Нержавеющая сталь",
        "description": "Раздел: Нержавейка. Дисперсионно-твердеющий никель-хромовый сплав.",
        "composition": {
            "Ni": [
                50.0,
                55.0
            ],
            "Cr": [
                17.0,
                21.0
            ],
            "Fe": [
                12.0,
                20.0
            ],
            "Nb": [
                4.75,
                5.5
            ],
            "Mo": [
                2.8,
                3.3
            ],
            "Ti": [
                0.65,
                1.15
            ],
            "Al": [
                0.2,
                0.8
            ]
        }
    },
    {
        "name": "Инконель 738",
        "group": "Нержавеющая сталь",
        "description": "Раздел: Нержавейка. Высокотемпературный литейный никелевый сплав лопаток.",
        "composition": {
            "Ni": [
                58.0,
                62.0
            ],
            "Cr": [
                15.5,
                16.5
            ],
            "Co": [
                8.0,
                9.0
            ],
            "Mo": [
                1.5,
                2.0
            ],
            "W": [
                2.4,
                2.8
            ],
            "Ta": [
                1.5,
                2.0
            ],
            "Al": [
                3.2,
                3.6
            ],
            "Ti": [
                3.2,
                3.6
            ]
        }
    },
    {
        "name": "Нержавейка Б26(9)",
        "group": "Нержавеющая сталь",
        "description": "Раздел: Нержавейка. Самый массовый лом нержавеющей стали аустенитного класса (12Х18Н10Т).",
        "composition": {
            "Fe": [
                66.0,
                72.0
            ],
            "Cr": [
                17.0,
                19.0
            ],
            "Ni": [
                8.0,
                12.0
            ],
            "Ti": [
                0.4,
                0.8
            ]
        }
    },
    {
        "name": "Никель Н-1, Н-3 / Никель, дрек",
        "group": "Нержавеющая сталь",
        "description": "Раздел: Нержавейка. Лом чистого катодного или переплавленного никеля.",
        "composition": {
            "Ni": [
                98.5,
                99.9
            ]
        }
    },
    {
        "name": "Нихром Х20Н80",
        "group": "Нержавеющая сталь",
        "description": "Раздел: Нержавейка. Двухкомпонентный сплав высокого сопротивления хром-никель.",
        "composition": {
            "Ni": [
                73.0,
                78.0
            ],
            "Cr": [
                20.0,
                23.0
            ],
            "Fe": [
                0.1,
                1.5
            ]
        }
    },
    {
        "name": "Нихром Х15Н60",
        "group": "Нержавеющая сталь",
        "description": "Раздел: Нержавейка. Сплав трехкомпонентный никель-хром-железо.",
        "composition": {
            "Ni": [
                55.0,
                61.0
            ],
            "Cr": [
                15.0,
                18.0
            ],
            "Fe": [
                18.0,
                24.0
            ]
        }
    },
    {
        "name": "Хромель",
        "group": "Нержавеющая сталь",
        "description": "Раздел: Нержавейка. Термоэлектродный никель-хромовый сплав.",
        "composition": {
            "Ni": [
                88.5,
                90.5
            ],
            "Cr": [
                9.0,
                10.0
            ]
        }
    },
    {
        "name": "Алюмель",
        "group": "Нержавеющая сталь",
        "description": "Раздел: Нержавейка. Никелевый сплав с марганцем, алюминием и кремнием.",
        "composition": {
            "Ni": [
                93.0,
                96.0
            ],
            "Al": [
                1.8,
                2.5
            ],
            "Mn": [
                1.8,
                2.2
            ],
            "Si": [
                0.8,
                1.2
            ]
        }
    },
    {
        "name": "ЭИ943 (06ХН28МДТ)",
        "group": "Нержавеющая сталь",
        "description": "Раздел: Нержавейка. Кислотостойкий супераустенитный сплав.",
        "composition": {
            "Fe": [
                40.0,
                50.0
            ],
            "Ni": [
                26.0,
                29.0
            ],
            "Cr": [
                19.0,
                21.0
            ],
            "Mo": [
                3.0,
                4.5
            ],
            "Cu": [
                2.5,
                3.5
            ]
        }
    },
    {
        "name": "904L (лист,труба)",
        "group": "Нержавеющая сталь",
        "description": "Раздел: Нержавейка. Кислотостойкий супераустенитный сплав.",
        "composition": {
            "Fe": [
                40.0,
                50.0
            ],
            "Ni": [
                26.0,
                29.0
            ],
            "Cr": [
                19.0,
                21.0
            ],
            "Mo": [
                4.0,
                5.0
            ],
            "Cu": [
                1.2,
                2.0
            ]
        }
    },
    {
        "name": "Нирезист (4Н15Д7Х2)",
        "group": "Нержавеющая сталь",
        "description": "Раздел: Нержавейка. Коррозионностойкий аустенитный чугун с никелем и медью.",
        "composition": {
            "Fe": [
                65.0,
                72.0
            ],
            "Ni": [
                13.5,
                17.5
            ],
            "Cu": [
                5.5,
                7.5
            ],
            "Cr": [
                1.5,
                2.5
            ],
            "C": [
                2.4,
                3.0
            ]
        }
    },
    {
        "name": "Б28 (Х23Н18)",
        "group": "Нержавеющая сталь",
        "description": "Раздел: Нержавейка. Хромоникелевая жаропрочная сталь общего назначения.",
        "composition": {
            "Fe": [
                50.0,
                56.0
            ],
            "Cr": [
                22.0,
                25.0
            ],
            "Ni": [
                17.0,
                20.0
            ]
        }
    },
    {
        "name": "Б55",
        "group": "Нержавеющая сталь",
        "description": "Раздел: Нержавейка. Разнородный никельсодержащий жаропрочный лом.",
        "composition": {
            "Ni": [
                10.0,
                14.0
            ],
            "Cr": [
                17.0,
                20.0
            ],
            "Fe": [
                60.0,
                70.0
            ],
            "Mo": [
                2.0,
                3.5
            ]
        }
    },
    {
        "name": "Б19 (Ni 13%)",
        "group": "Нержавеющая сталь",
        "description": "Раздел: Нержавейка. Разнородный никельсодержащий жаропрочный лом.",
        "composition": {
            "Ni": [
                13.0,
                16.0
            ],
            "Cr": [
                15.0,
                20.0
            ],
            "Fe": [
                60.0,
                70.0
            ]
        }
    },
    {
        "name": "Стружка 16Б26 засор от 3%",
        "group": "Нержавеющая сталь",
        "description": "Раздел: Нержавейка. Отходы токарной обработки сталей Б26.",
        "composition": {
            "Fe": [
                66.0,
                72.0
            ],
            "Cr": [
                17.0,
                19.0
            ],
            "Ni": [
                8.0,
                10.0
            ]
        }
    },
    {
        "name": "Сетка Б26",
        "group": "Нержавеющая сталь",
        "description": "Раздел: Нержавейка. Фильтровые сетки из нержавеющей проволоки.",
        "composition": {
            "Fe": [
                65.0,
                70.0
            ],
            "Cr": [
                17.0,
                19.0
            ],
            "Ni": [
                9.0,
                11.0
            ]
        }
    },
    {
        "name": "Б47 / Б27",
        "group": "Нержавеющая сталь",
        "description": "Раздел: Нержавейка. Лом безникелевых нержавеек (хромистые стали).",
        "composition": {
            "Fe": [
                78.0,
                85.0
            ],
            "Ni" : [4.7, 6.3],
            "Cr": [
                14.0,
                20.0
            ]
        }
    },
    {
        "name": "Сплавы, за 1% Ni / Сплавы, стружка, за 1% Ni",
        "group": "Нержавеющая сталь",
        "description": "Раздел: Нержавейка. Оценка лома на базе точного содержания никеля.",
        "composition": {
            "Ni": [
                1.0,
                99.0
            ]
        }
    },
    {
        "name": "Вольфрам, кусок",
        "group": "Вольфрам",
        "description": "Тип: Чистый вольфрам в виде куска (компактный лом).",
        "composition": {
            "W": [
                99.9,
                100.0
            ]
        }
    },
    {
        "name": "Вольфрам, проволока",
        "group": "Вольфрам",
        "description": "Тип: Чистый вольфрам в виде проволоки.",
        "composition": {
            "W": [
                99.9,
                100.0
            ]
        }
    },
    {
        "name": "Вольфрам, стружка",
        "group": "Вольфрам",
        "description": "Тип: Чистый вольфрам в виде стружки (отходы механической обработки).",
        "composition": {
            "W": [
                99.0,
                100.0
            ]
        }
    },
    {
        "name": "ВК-ТК (новые)",
        "group": "Вольфрам",
        "description": "Тип: Новые (неиспользованные) пластины/заготовки из смеси вольфрамокобальтовых (ВК) и титановольфрамокобальтовых (ТК) сплавов.",
        "composition": {
            "WC": [
                75.0,
                90.0
            ],
            "TiC": [
                5.0,
                15.0
            ],
            "Co": [
                4.0,
                10.0
            ]
        }
    },
    {
        "name": "ВК-ТК",
        "group": "Вольфрам",
        "description": "Тип: Смешанный лом вольфрамокобальтовых (ВК) и титановольфрамокобальтовых (ТК) твёрдых сплавов.",
        "composition": {
            "WC": [
                75.0,
                90.0
            ],
